Repository: mehtaarnav/voxel-damage-operators-niysz

# Validation criteria that exclude their own mechanism
Code, pre-registration documents, result tables and manuscript for a study of
voxel-scale damage operators applied to segmented FIB-SEM tomograms of Ni–YSZ
solid oxide cell anodes. The manuscript is
[`out/writeup/manuscript.tex`](out/writeup/manuscript.tex).

## Summary

Voxel damage operators are judged by validity criteria their authors choose,
such as monotone loss of specific surface area for a coarsening rule. On three
real anodes we find that operators can satisfy such criteria in full while
moving the microstructure away from the physics they represent.
A volume-conserving swap operator lowers specific surface area by 3.6 % at
exact volume conservation, as the criterion requires, while triple-phase-boundary
(TPB) density rises by a factor of 4.99. About 80 % of accepted moves change
the area by exactly zero, so the criterion does not constrain them. Replaying
the moves in groups shows the inflation is local: moves that touch the
nickel–zirconia contact reproduce all of it (×5.03), and all other moves
together give ×1.04. Strict inequality reduces the effect but does not remove
it. A practical consequence is a one-line check: in a fixed volume, an operator
whose TPB retention exceeds one is roughening the structure, not coarsening it.

## Failure modes

Four are implementation faults that a different choice of convention removes.

| # | Failure mode | Evidence |
|---|---|---|
| 1 | Planar lattice cuts | A jittered lattice fails at one full cross-section with zero seed-to-seed variance; real networks fail at 0.5–3 % of throats. |
| 2 | Over-connected gates | Requiring perfect pristine connectivity misrepresents electrodes that carry 1.2–11.2 % disconnected nickel before service. |
| 3 | Pruning circularity | Keeping only the largest connected component fixes the spanning fraction at exactly 1, so the operator rewrites the metric used to judge it. |
| 5 | Curvature rank is not area change | Ranking moves by a curvature proxy raises specific surface area at the first step. |

Two are properties of the move class and are not removed by any implementation.

| # | Failure mode | Evidence |
|---|---|---|
| 4 | Voxel moves create TPB | TPB rises 7–15× under erosion and 3.7–5.0× under a swap that conserves volume and lowers area. |
| 6 | Area monotonicity excludes break-up | Rayleigh-type neck break-up needs a transient area increase, which the criterion forbids; no operator that respected it thinned a neck. |

Numbering follows the manuscript. A longer explanation of the physics and the
operators is in the [primer](out/writeup/primer.html).

## The measured target

The anodes are the fine, medium and coarse Ni–YSZ series of Pecho, Holzer and
co-workers, imaged before and after eight redox cycles. Pristine and degraded
stacks are different specimens. The fine anode retains nickel percolation worst
and TPB best. Its porosity rises from 25 to 47 vol % through irreversible
swelling, and the share of nickel–zirconia contact adjacent to pore rises from
0.034 to 0.089; the medium and coarse anodes show neither. None of the
operators studied can swell, and the manuscript states this as a limitation.
The failure modes above do not depend on which mechanism produced the target.

## Repository layout

| Path | Contents |
|---|---|
| `cmlib/` | Library: percolation, TPB estimator, network extraction, metrics, damage operators, synthetic generators, I/O |
| `phase0_*.py` … `phase6_*.py` | First project: data download, label checks, volume fractions, TPB, network metrics, percolation |
| `scripts/project2/` | Second project: operator runs, audits, figures, number verification, tests |
| `scripts/relook/` | Sub-block scan of all six stacks |

## Reproducing results

```bash
pip install -r requirements.txt
python check_env.py
pytest scripts/project2/test_operators.py
python scripts/project2/verify_manuscript_numbers.py
```

The last command recomputes every number quoted in the manuscript from the
committed tables and checks it against the text. Continuous integration runs
it on every push, together with a pixel comparison of every figure that
depends only on committed tables.

Anything that reads the tomograms needs the segmented stacks first, about
140 MB to download and 2.1 GB unpacked:

```bash
python phase1_download.py
```

The mapping from manuscript numbers to source tables is in the paper's data
availability section and in
[`out/writeup/REPRODUCIBILITY_MANIFEST.md`](out/writeup/REPRODUCIBILITY_MANIFEST.md).
Known issues that were found in review and deliberately not fixed are listed in
[`KNOWN_ISSUES.md`](KNOWN_ISSUES.md).

## Data

The tomography data is not included or redistributed here. It is the
Holzer/Pecho Ni–YSZ FIB-tomography dataset,
[Zenodo 4056538](https://zenodo.org/records/4056538), published under its own
terms. `phase1_download.py` fetches it into `data/`, which is gitignored.

File: out/phase2/phase2_volume_fractions.csv
sample,folder,grain,state,label_pore,label_YSZ,label_Ni,unassigned_labels,unassigned_frac,Ni_mine,Ni_published,Ni_rel_diff,YSZ_mine,YSZ_published,YSZ_rel_diff,pore_mine,pore_published,pore_rel_diff,worst_rel_diff,gate_pass
fine_pre,3_Rx36_Segmented,fine,pristine,0,100,200,[255],0.0024940853969796254,0.3221497072654764,0.322,0.0004649293958894955,0.4212556906932742,0.421,0.0006073413141904773,0.25410051664426975,0.254,0.0003957348199596205,0.0006073413141904773,True
medium_pre,4_Rx37_Segmented,medium,pristine,0,100,200,[],0.0,0.24966184986215723,0.25,0.001352600551371097,0.38809592225422146,0.388,0.0002472223046944529,0.3622422278836213,0.362,0.0006691378000589131,0.001352600551371097,True
coarse_pre,5_Rx38_Segmented,coarse,pristine,1,3,2,[],0.0,0.22930164689103413,0.229,0.0013172353320267428,0.3837629373833541,0.384,0.0006173505641820601,0.38693541572561174,0.387,0.00016688442994384632,0.0013172353320267428,True
fine_post,6_Rx41-1_Segmented,fine,degraded,0,100,200,[255],4.0248662637838065e-06,0.22156459950422724,0.222,0.0019612634944718857,0.31230122869332455,0.312,0.0009654765811684332,0.46613014693618443,0.466,0.00027928527078198586,0.0019612634944718857,True
medium_post,7_Rx41-2_Segmented,medium,degraded,36,121,194,[255],0.00020170470907350597,0.23323222324186,0.233,0.0009966662740771679,0.37644710698662415,0.376,0.0011891143261280484,0.39011896506244237,0.39,0.00030503862164706536,0.0011891143261280484,True
coarse_post,8_Rx41-3_Segmented,coarse,degraded,0,76,150,[],0.0,0.24385081440820866,0.244,0.0006114163598005504,0.32433451906863275,0.324,0.001032466261212172,0.4318146665231586,0.432,0.000429012677873633,0.001032466261212172,True
